Repository: federica-fabrizi-uniurb/resonators

# resonators
Software Tools for the Characterisation of Coated and Uncoated Mechanical Resonators

You need Matlab and Ansys Workbench running on your PC to run this program. <br /> 
Download both folders software_core_routines and temperature_dependent_material_properties, and place them within the same directory. <br />
Follow instructions in documentation.pdf to use the program. <br />

F. Fabrizi (2022); federica.fabrizi@uniurb.it

Chemical Formula:

- SiO2 (silicon dioxide)
- in this database, we identify with the keyword "silica" ONLY the material in amorphous state

===

Data Source(s):

- For Density, Young's modulus, Poisson's ratio:
	Corning High Purity Fused Silica 7979, 7980, 8655 Datasheet

- For Thermal Conductivity:
	Y. S. Touloukian et al., Thermophysical properties of matter, The TPRC Data Series (1970)
	Vol. 2 (Thermal Conductivity - nonmetallic solids)
	Silicon Dioxide (Fused), Recommended values, pg. 193 
	[T1 in K; k1 in W cm^-1 K^-1 multiplied by 10^2]  

- For Linear Thermal Expansion:
	Y. S. Touloukian et al., Thermophysical properties of matter, The TPRC Data Series (1977)
	Vol. 13 (Thermal Expansion - nonmetallic solids)
	Silicon Dioxide (Fused), Coefficient of Expansion alpha, Curve 95 (4 K - 8 K) + Curve 36 (10 K - 140 K) + Curve 88 (173 K - 353 K), pg. 371
	[T in K; alpha in 10^-6 K^-1 multiplied by 10^-6]

- For Specific Heat Capacity:
	Y. S. Touloukian et al., Thermophysical properties of matter, The TPRC Data Series (1970)
	Vol. 5 (Specific Heat  - nonmetallic solids)
	Silicon Dioxide (quartz glass), Curve 7 selected points (2.344 K - 8.982 K) + Curve 2 (10 K - 50 K) + Curve 6 series 2 (61.96 K - 343.45 K), pg. 205 
	[T in K; c_p in cal g^-1 K^-1 multiplied by 4184, as per the note below]

===

Additional note(s):

- Density, Young's modulus and Poisson's ratio are given as constant in the whole temperature range 0 K - 320 K.

- In the specific heat capacity file, the 3rd column contains the data as copied from source [cal K^-1 g^-1];
	the 2nd column contains the data converted in SI units [J K^-1 kg^-1] and is the one that should be used.	
	2nd column = 3rd column * 4184

===

Crystallographic Reference Frame vs Material Reference Frame:

- No need to specify, since this material is in isotropic state.

File: temperature_dependent_material_properties/silica/specific_heat_capacity.txt
   2.3440000e+00   2.3346720e-02   5.5800000e-06
   5.0170000e+00   3.5448522e-01   8.4724000e-05
   7.2930000e+00   1.4329782e+00   3.4249000e-04
   1.0000000e+01   6.2760000e+00   1.5000000e-03
   2.0000000e+01   2.5104000e+01   6.0000000e-03
   3.0000000e+01   5.4392000e+01   1.3000000e-02
   4.0000000e+01   8.5772000e+01   2.0500000e-02
   5.0000000e+01   1.1380480e+02   2.7200000e-02
   6.1960000e+01   1.4045688e+02   3.3570000e-02
   6.4000000e+01   1.6007984e+02   3.8260000e-02
   7.4650000e+01   1.8146008e+02   4.3370000e-02
   8.1430000e+01   2.0430472e+02   4.8830000e-02
   8.8580000e+01   2.2798616e+02   5.4490000e-02
   9.6260000e+01   2.5275544e+02   6.0410000e-02
   1.0408000e+02   2.7806864e+02   6.6460000e-02
   1.1031000e+02   2.9790080e+02   7.1200000e-02
   1.1838000e+02   3.2267008e+02   7.7120000e-02
   1.2667000e+02   3.4923848e+02   8.3470000e-02
   1.3513000e+02   3.7492824e+02   8.9610000e-02
   1.4393000e+02   4.0082720e+02   9.5800000e-02
   1.5322000e+02   4.2718640e+02   1.0210000e-01
   1.6309000e+02   4.5396400e+02   1.0850000e-01
   1.7312000e+02   4.8074160e+02   1.1490000e-01
   1.8274000e+02   5.0500880e+02   1.2070000e-01
   1.9211000e+02   5.2760240e+02   1.2610000e-01
   2.2645000e+02   6.0584320e+02   1.4480000e-01
   2.3664000e+02   6.2718160e+02   1.4990000e-01
   2.4669000e+02   6.8241040e+02   1.6310000e-01
   2.5662000e+02   6.6860320e+02   1.5980000e-01
   2.6649000e+02   6.8659440e+02   1.6410000e-01
   2.7639000e+02   7.0458560e+02   1.6840000e-01
   2.8266000e+02   7.1630080e+02   1.7120000e-01
   2.9221000e+02   7.3345520e+02   1.7530000e-01
   3.0213000e+02   7.5060960e+02   1.7940000e-01
   3.1234000e+02   7.6734560e+02   1.8340000e-01
   3.2228000e+02   7.8240800e+02   1.8700000e-01
   3.3278000e+02   7.9998080e+02   1.9120000e-01
   3.4345000e+02   8.1671680e+02   1.9520000e-01

File: temperature_dependent_material_properties/silica/thermal_conductivity_amorph.txt
   0.0000000e+00   0.0000000e+00
   1.0000000e+00   2.4000000e-02
   2.0000000e+00   5.4000000e-02
   3.0000000e+00   8.0000000e-02
   5.0000000e+00   1.1800000e-01
   6.0000000e+00   1.2400000e-01
   8.0000000e+00   1.2600000e-01
   1.0000000e+01   1.2700000e-01
   1.5000000e+01   1.3600000e-01
   2.0000000e+01   1.5300000e-01
   3.0000000e+01   2.0200000e-01
   4.0000000e+01   2.6600000e-01
   5.0000000e+01   3.4000000e-01
   6.0000000e+01   4.1000000e-01
   7.0000000e+01   4.8000000e-01
   8.0000000e+01   5.5000000e-01
   9.0000000e+01   6.2000000e-01
   1.0000000e+02   6.9000000e-01
   1.2500000e+02   8.3000000e-01
   1.5000000e+02   9.5000000e-01
   1.7500000e+02   1.0500000e+00
   2.0000000e+02   1.1400000e+00
   2.5000000e+02   1.2800000e+00
   2.7320000e+02   1.3300000e+00
   3.0000000e+02   1.3800000e+00
   3.5000000e+02   1.4500000e+00

File: temperature_dependent_material_properties/silica/thermal_linear_expansion_amorph.txt
   4.0000000e+00  -2.0000000e-08
   6.0000000e+00  -6.8000000e-08
   8.0000000e+00  -1.4300000e-07
   1.0000000e+01  -4.0900000e-07
   2.0000000e+01  -7.4700000e-07
   3.0000000e+01  -8.5400000e-07
   4.0000000e+01  -8.6700000e-07
   5.0000000e+01  -8.4600000e-07
   6.0000000e+01  -8.2900000e-07
   7.0000000e+01  -8.0100000e-07
   8.0000000e+01  -7.6700000e-07
   9.0000000e+01  -7.2700000e-07
   1.0000000e+02  -6.7900000e-07
   1.1000000e+02  -6.2100000e-07 
   1.2000000e+02  -5.5600000e-07
   1.3000000e+02  -4.8500000e-07
   1.4000000e+02  -4.1200000e-07
   1.7300000e+02   1.9000000e-07
   1.8300000e+02   2.1000000e-07
   1.9300000e+02   2.3000000e-07
   2.0300000e+02   2.5000000e-07
   2.1300000e+02   2.7000000e-07
   2.2300000e+02   2.8000000e-07
   2.3300000e+02   3.0000000e-07
   2.4300000e+02   3.3000000e-07
   2.5300000e+02   3.4000000e-07
   2.6300000e+02   3.6000000e-07
   2.7300000e+02   3.8000000e-07
   2.8300000e+02   4.0000000e-07
   2.9300000e+02   4.2000000e-07
   3.0300000e+02   4.4000000e-07
   3.1300000e+02   4.6000000e-07
   3.2300000e+02   4.8000000e-07
   3.3300000e+02   4.9000000e-07
   3.4300000e+02   4.9000000e-07 
   3.5300000e+02   5.4000000e-07
