Repository: federica-fabrizi-uniurb/resonators

# resonators
Software Tools for the Characterisation of Coated and Uncoated Mechanical Resonators

You need Matlab and Ansys Workbench running on your PC to run this program. <br /> 
Download both folders software_core_routines and temperature_dependent_material_properties, and place them within the same directory. <br />
Follow instructions in documentation.pdf to use the program. <br />

F. Fabrizi (2022); federica.fabrizi@uniurb.it

Chemical Formula:

- Si (silicon)

===

Data Source(s):

MPDB (Material Property Database) by JAHM Software, Inc.

In particular:

- For Poisson poly:
	element = Si; Poisson's ratio (unitless); solid; polycrystalline; temperature increment = 1 K

- For Poisson directional 001:
	element = Si; Poisson's ratio (unitless); solid; <100> axis; temperature increment = 1 K
	(directions 100 and 001 are crystallographically equivalent)

- For Poisson directional 111:
	element = Si; Poisson's ratio (unitless); solid; <111> axis; temperature increment = 1 K

- For Young's modulus poly:
	element = Si; elastic modulus (GPa); solid; polycrystalline; temperature increment = 1 K
	multiplied by 10^9 to convert from [GPa] to [Pa]

- For Young's modulus directional 001:
	element = Si; elastic modulus (GPa); solid; <100> axis; temperature increment = 1 K
	(directions 100 and 001 are crystallographically equivalent)
	multiplied by 10^9 to convert from [GPa] to [Pa]

- For Young's modulus directional 111:
	element = Si; elastic modulus (GPa); solid; <111> axis; temperature increment = 1 K
	multiplied by 10^9 to convert from [GPa] to [Pa]

- For Density:
	element = Si; density (g/cm^-3); solid; temperature increment = 1 K
	multiplied by 10^3 to convert from [g cm^-3] to [kg m^-3]

- For Specific Heat Capacity:
	element = Si; specific heat (J/(kg-K)); solid; temperature increment = 1 K

- For Thermal Conductivity:
	element = Si; thermal conductivity (W/(m-K)); solid; Bulk; temperature increment = 1 K

- For Linear Thermal Expansion:
	element = Si; thermal expansion (1/K); solid; temperature increment = 1 K

===

Additional note(s):

- The temperature dependence of the directional properties might be more accurate than that of the full elastic matrix, but they are available only for a few selected directions.
	If the crystal is oriented along one of those directions, it mught be advantageous to load the directional properties instead of the full matrix.

===

Crystallographic Reference Frame vs Material Reference Frame:

- Crystallographic space group = Fd3m [227]; crystal system = cubic.

- The two frames coincide in orientation (but the Material Reference Frame is normalised: modulus of the basis vectors = 1)

File: temperature_dependent_material_properties/silicon/stiffness_matrix.txt
0	[167.52e9,  65e9,   65e9,         0,         0,        0, 	65e9, 167.52e9,   65e9,         0,         0,        0,  	65e9,  65e9,  167.52e9,         0,         0,        0,  0,       0,        0,    80.25e9,         0,        0,   0,       0,        0,         0,    80.25e9,        0,   0,       0,        0,         0,         0,   80.25e9]
25	[167.52e9,  65e9,   65e9,         0,         0,        0, 	65e9, 167.52e9,   65e9,         0,         0,        0,  	65e9,  65e9,  167.52e9,         0,         0,        0,  0,       0,        0,    80.25e9,         0,        0,   0,       0,        0,         0,    80.25e9,        0,   0,       0,        0,         0,         0,   80.25e9]
50	[167.51e9,  64.99e9,   64.99e9,         0,         0,       0, 	64.99e9, 167.51e9,   64.99e9,         0,         0,        0,  	64.99e9,  64.99e9,  167.51e9,         0,         0,        0,  0,       0,        0,    80.24e9,         0,        0,   0,       0,        0,         0,    80.24e9,        0,   0,       0,        0,         0,         0,   80.24e9]
75	[167.5e9,  64.98e9,   64.98e9,         0,         0,        0, 	64.98e9, 167.5e9,   64.98e9,         0,         0,        0,  	64.98e9,  64.98e9,  167.5e9,         0,         0,        0,  0,       0,        0,    80.23e9,         0,        0,   0,       0,        0,         0,    80.23e9,        0,   0,       0,        0,         0,         0,   80.23e9]
100	[167.42e9,  64.904e9,   64.904e9,         0,         0,      0, 64.904e9, 167.42e9,   64.904e9,         0,         0,        0, 64.904e9,  64.904e9,  167.42e9,         0,         0,        0,  0,       0,        0,    80.2e9,         0,        0,   0,       0,        0,         0,    80.2e9,        0,   0,       0,        0,         0,         0,   80.2e9]
125	[167.3e9,  64.788e9,   64.788e9,         0,         0,       0, 64.788e9, 167.3e9,   64.788e9,         0,         0,        0,  64.788e9,  64.788e9,  167.3e9,         0,         0,        0,  0,       0,        0,    80.15e9,         0,        0,   0,       0,        0,         0,    80.15e9,        0,   0,       0,        0,         0,         0,   80.15e9]
150	[167.1e9,  64.6e9,   64.6e9,         0,         0,        0, 	64.6e9, 167.1e9,   64.6e9,         0,         0,        0,  	64.6e9,  64.6e9,  167.1e9,         0,         0,        0,  0,       0,        0,    80.08e9,         0,        0,   0,       0,        0,         0,    80.08e9,        0,   0,       0,        0,         0,         0,   80.08e9]
175	[166.8e9,  64.304e9,   64.304e9,         0,         0,       0, 64.304e9, 166.8e9,   64.304e9,         0,         0,        0,  64.304e9,  64.304e9,  166.8e9,         0,         0,        0,  0,       0,        0,    80e9,         0,        0,   0,       0,        0,         0,    80e9,        0,   0,       0,        0,         0,         0,   80e9]
200	[166.5e9,  64.2e9,   64.2e9,         0,         0,        0, 	64.2e9, 166.5e9,   64.2e9,         0,         0,        0,  	64.2e9,  64.2e9,  166.5e9,         0,         0,        0,  0,       0,        0,    79.92e9,         0,        0,   0,       0,        0,         0,    79.92e9,        0,   0,       0,        0,         0,         0,   79.92e9]
225	[166.36e9,  64.16e9,   64.16e9,         0,         0,        0, 64.16e9, 166.36e9,   64.16e9,         0,         0,        0,  	64.16e9,  64.16e9,  166.36e9,         0,         0,        0,  0,       0,        0,    79.82e9,         0,        0,   0,       0,        0,         0,    79.82e9,        0,   0,       0,        0,         0,         0,   79.82e9]
250	[166.1e9,  64.1e9,   64.1e9,         0,         0,        0, 	64.1e9, 166.1e9,   64.1e9,         0,         0,        0,  	64.1e9,  64.1e9,  166.1e9,         0,         0,        0,  0,       0,        0,    79.7e9,         0,        0,   0,       0,        0,         0,    79.7e9,        0,   0,       0,        0,         0,         0,   79.7e9]
275	[165.85e9,  63.95e9,   63.95e9,         0,         0,        0, 63.95e9, 165.85e9,   63.95e9,         0,         0,        0,  	63.95e9,  63.95e9,  165.85e9,         0,         0,        0,  0,       0,        0,    79.65e9,         0,        0,   0,       0,        0,         0,    79.65e9,        0,   0,       0,        0,         0,         0,   79.65e9]
300	[165.7e9,  63.9e9,   63.9e9,         0,         0,        0, 	63.9e9, 165.7e9,   63.9e9,         0,         0,        0,  	63.9e9,  63.9e9,  165.7e9,         0,         0,        0,  0,       0,        0,    79.6e9,         0,        0,   0,       0,        0,         0,    79.6e9,        0,   0,       0,        0,         0,         0,   79.6e9]
